Repository: daniellechowicz/hardis-analyze

# HARDIS Analyze 1.0

Software for analysis of measurement data obtained with the HARDIS instrument

## Configuration

Before starting the application, go to _config.py_ and adjust the configuration of the analysis. The content of the file is shown below.

```
"""
General notes for those not familiar with Python.
1) Numbering always starts from 0, not from 1.
2) Uppercase and lowercase letters do differ.
3) Use a dot, not a comma, to express decimal values.
4) Never change the data type (e.g. 10.0 is not equal to 10) unless allowed.
   In simple terms, do not add (or remove) a dot where it does not (or does) exist.
5) If you want to edit a string value, do not remove the quotes.
"""


import os

# Paths to required files/directories.
ROOT                = os.path.join("..", "data")
FOLDER_NAME_DATA    = os.path.basename(ROOT)
FOLDER_NAME_FIGURES = "figures"
FOLDER_NAME_RUCT    = "ruct"

# Below are the main variables that determine the scope of the analysis

# and the activation or deactivation of specific software functionalities.

# The charts are saved by default in an automatically created folder inside the root directory.
ACTIVATE_X_AXIS = True
ACTIVATE_Y_AXIS = True
ACTIVATE_Z_AXIS = True
REVERSE_X_AXIS  = False
REVERSE_Y_AXIS  = False
REVERSE_Z_AXIS  = False
SAVE_FORCE      = True
SAVE_RUCT_1     = True # Activation or deactivation of the figure showing the final result of the chip thickness analysis (two horizontal lines representing values before and after cutting).
SAVE_RUCT_2     = True # Activation or deactivation of the graphs showing the found regions for each cut before and after cutting.
SAVE_RUCT_3     = True # Activation or deactivation of the overall graph showing the entire measurement file with the found regions (peak analysis) that were analyzed.

# DAQ-related parameters; frequencies given in [Hz].
SAMPLING_FREQUENCY = 200000
DELIMITER          = "," # Delimiter used in saved measurement files. To find out what delimiter was used, open the measurement file and see what character separates consecutive values. The most common are: ",", ";", "\t".

# Assign the appropriate parameters to the indices in the filename.

# Leave "None" as the default value in case no parameter is available.

# Note: cutting speed is essential and must not be omitted!
CUTTING_SPEED        = (20, 22)
FIBRE_ANGLE          = (11, 13)
MOISTURE_CONTENT     = None
REPETITION_NO        = (0, 3)
SPECIES              = (4, 8)
TOOL                 = None
UNCUT_CHIP_THICKNESS = (16, 18)

# For different data acquisition parameters, the channels corresponding to each force may change.

# Adjust the following values to your measurement data (having in mind that numbering always starts from 0).
CORRESPONDING_CHANNELS = {"x": 1, "y": 2, "z": 3, "distance": 4}

# Proper force names corresponding to the various axes of the force sensor.
CORRESPONDING_FORCES  = {"x": "tangential", "y": "feed", "z": "normal"}

# As the forces are sometimes shifted by a certain amount with respect to the abscissa axis,

# a correction is necessary. Correction is done by calculating the average of the first samples of the measurement file,

# the number of which is determined by the variable below,

# and then subtracting (or adding) the calculated value from each record present in the measurement file.
OFFSET_SAMPLES_NO = 10000

# Butterworth low-pass filter; frequencies given in [Hz].

# Through trial and error, it was determined that optimal results are obtained using a cutoff frequency of 1500 Hz and an order of 3.
CUTOFF_FREQUENCY = 1500 # Note: the term is somewhat misleading since the cutoff frequency is not the point at which the filter completely blocks frequencies, but rather the point at which the filter has just begun to take effect.
ORDER            = 3

# Workpiece's length (PUR, wood, PUR) in [m].

# This value, along with the cutting speed and sampling frequency, is used to calculate the cutting time,

# which is then used to find the corresponding cut in the measurement file.
WORKPIECE_LENGTH           = 0.2

# Required for chip thickness correction (peak finder).

# Do not change this value.
MAX_REVOLUTIONS_PER_SECOND = 8

# The following variable specifies an offset from the found start and end of cutting.

# Limits are needed to create figures - the larger the size of this variable,

# the more samples will be included in the figure.

# It does not affect the analytical part of the analysis - it is used for figures only.

# The higher the cutting speed, the lower the number of samples - the size of the figure

# This setting will have an effect on the statistics seen in the saved figures, as well as in the data file.
DECIMALS_MEAN                 = 2
DECIMALS_STD                  = DECIMALS_MEAN + 1
DECIMALS_UNCUT_CHIP_THICKNESS = 3
DECIMALS_RATIO                = 1

File: data/14-06-2021 15.03.csv
filename,cutting_speed,fibre_angle,moisture_content,repetition_no,species,tool,uncut_chip_thickness_0,uncut_chip_thickness_1,axis_x_mean_0,axis_y_mean_0,axis_z_mean_0,axis_x_std_0,axis_y_std_0,axis_z_std_0,axis_x_mean_1,axis_y_mean_1,axis_z_mean_1,axis_x_std_1,axis_y_std_1,axis_z_std_1
001_ROBI_FA00_CH02_V20.txt,20,0.0,,1,robi,,0.2,0.205,,100.94,5.85,,42.57,9.62,,100.8,5.88,,8.82,1.77
001_ROBI_FA00_CH02_V20.txt,20,0.0,,1,robi,,0.2,0.205,,100.94,5.85,,42.57,9.62,,100.8,5.88,,8.82,1.77
002_ROBI_FA00_CH02_V20.txt,20,0.0,,2,robi,,0.2,0.184,,92.28,5.73,,27.42,10.41,,92.37,5.95,,6.24,2.17
003_ROBI_FA00_CH02_V40.txt,40,0.0,,3,robi,,0.2,0.207,,144.88,15.09,,25.88,22.25,,144.68,15.09,,6.48,2.45
001_ROBI_FA00_CH02_V20.txt,20,0.0,,1,robi,,0.2,0.205,,100.94,5.85,,42.57,9.62,,100.8,5.88,,8.82,1.77
002_ROBI_FA00_CH02_V20.txt,20,0.0,,2,robi,,0.2,0.184,,92.28,5.73,,27.42,10.41,,92.37,5.95,,6.24,2.17
001_ROBI_FA00_CH02_V20.txt,20,0.0,,1,robi,,0.2,0.205,,100.94,5.85,,42.57,9.62,,100.8,5.88,,8.82,1.77
002_ROBI_FA00_CH02_V20.txt,20,0.0,,2,robi,,0.2,0.184,,92.28,5.73,,27.42,10.41,,92.37,5.95,,6.24,2.17
003_ROBI_FA00_CH02_V40.txt,40,0.0,,3,robi,,0.2,0.207,,144.88,15.09,,25.88,22.25,,144.68,15.09,,6.48,2.45
004_ROBI_FA00_CH02_V40.txt,40,0.0,,4,robi,,0.2,0.193,,135.62,12.3,,30.93,16.41,,140.31,13.21,,13.77,3.09
005_ROBI_FA00_CH02_V80.txt,80,0.0,,5,robi,,0.2,0.212,,201.33,20.14,,64.62,32.66,,209.55,22.47,,13.58,1.82
006_ROBI_FA00_CH02_V80.txt,80,0.0,,6,robi,,0.2,0.21,,195.15,20.37,,61.85,34.67,,207.99,23.11,,18.56,3.23
